Repository: yuchenfei98/yuchenfei98.github.io

File: post/graphene-nanoscrolls-encapsulated-tio2-b-nanowires-for-lithium-storage/index.html
Graphene nanoscrolls encapsulated TiO2 (B) nanowires for lithium storage | Mythbuster's Lab

Mythbuster's Lab

首页

归档

关于我

Graphene nanoscrolls encapsulated TiO2 (B) nanowires for lithium storage

2020-07-15

4 min read

总体描述

本文讲述了一种通过自卷曲过程来制备石墨烯紧密包裹的二氧化钛异质结纳米线。试验方法是通过Hummers来制备GO，再向其中加入1g二氧化钛粉末，制备异质纳米线，使用没有GO包裹的二氧化钛纳米线进行对照。

该文认为，使GO包裹住二氧化钛的力来自于Go纳米膜与反应过程中的中间产物之间的强吸附力。对于微观结构上的分析显示，纳米线可能是沿着二氧化钛的AB 面进行生长并具有多孔的特性（但这个面具体是哪个面我没查到）同时，异质结中的二氧化钛可能有着更宽的晶格间距。

本文还通过拉曼光谱、FITR光谱等对材料的结构性能进行了分析，对材料的电学性能也进行了分析，由于这相关的分析技术我没学过，分析部分先略过了，等学完回来看。

简介

提出一个存在的问题是TiO2低电导率以及纳米结构的自发聚集（可能是容易聚团不容易展开？）

实验部分

制备方法

使用一种改进过的Hummers方法。

GO的制备

将3g石墨粉和1.5g硝酸钠放入一个1000mL的烧瓶中，再将120毫升浓硫酸慢慢滴入冰浴中的烧瓶中

30分钟内加入9克高锰酸钾并搅拌，之后再搅拌4小时后

在35℃水浴中连续搅拌1 h后，将反应温度提高到95℃，并保持30 min

将过量的15ml过氧化氢(30 wt%)倒入混合物中，制成亮黄色溶液

用过量的去离子水(DI)反复离心至中性(pH = 7)，得到氧化石墨

之后将70gGO加入20g去离子水使用超声清洗一小时，使其均匀分散

异质纳米线的制备

加入商品TiO2粉1 g(锐钛酶，40-100 nm)，室温搅拌4 h

将30 mL 10 mol/L NaOH水溶液加入混合物中，然后转移到100mL的铁氟龙内衬不锈钢高压釜中，在150℃下加热72 h

将获得的悬浮液用0.1 M HCl溶液搅拌24小时，在400度的氮气中退火4小时，制备石墨烯纳米管，然后用DI洗涤至中性(pH 7)，在80℃干燥，然后包覆TiO2 (B)纳米线。

样品表征

使用了XRD、HRTEM、Raman、FTIR、CV

结果分析及讨论

文章认为，异质纳米线形成的驱动力是石墨烯纳米膜与反应中间产物之间的粘力，但中间产物并没有给出

文章认为纳米线沿着TiO2的ab平面生长，同时与纯的TiO2相比有着更大的晶格间距

拉曼这一段没怎么看懂，不懂如何通过个频段的位移得出键能一级结构的

通过循环伏安法（CV）对材料的电学性能进行了一些测试，文章认为可以通过减少bc轴通道的数量来提高锂离子的结合/脱出率 

TiO2 (B)表面和电解质之间的反应导致了可能的电容损失，而不是吸附在纳米结构中的Li离子所导致的

文章推测，石墨烯纳米管有效地限制了TiO2 (B)纳米线表面羟基与电解质的副反应，从而降低了不可逆电容损失

在复合材料中封装石墨烯纳米管对提高复合材料的速率性能起着至关重要的作用

TiO2 (B)纳米线以外的管状石墨烯纳米管的厚度取决于初始石墨烯层和钛酸盐表面悬键的驱动力。

紧密封装的石墨烯纳米管有效地限制了衬底与活性材料之间的电隔离，从而稳定了复合材料的结构。 

纳米管结构促进了锂离子的输运，并减轻了快速锂化和脱盐过程中的体积变化，从而提高了共聚物的电化学性能。

总体描述

简介

实验部分

制备方法

GO的制备

异质纳米线的制备

样品表征

结果分析及讨论

下一篇

一些光谱

Stand Alone Complex
  
  RSS
